Repository: jorpago2/pcmwriter

<h1 align="center">PCMWriter</h1>
  Automated optical programming and characterization of phase-change materials on silicon photonic devices.
> [!WARNING]
> PCMWriter is experimental research software. Thermal predictions are starting estimates, not exposure limits. Real laser emission and stage motion require hardware validation, calibrated sample power, a reviewed trajectory, and the laboratory's physical safety controls.

## Overview

PCMWriter coordinates a fixed 639 nm laser spot and an XYZ piezo stage to modify selected regions of an `Sb2Se3` film on silicon waveguides. It combines:

- pulsed and CW laser control;
- camera-based spot measurement, autofocus and waveguide tracking;
- calibrated XYZ motion and focus-plane correction;
- oscilloscope verification of the optical pulse;
- before/after image and colorimetric analysis;
- reproducible recipes with per-point traceability;
- multilayer optical absorption and a transient 2D axisymmetric thermal model;
- simulation mode for development without laboratory hardware.

The software never treats a simulated temperature or an image prediction as permission to expose a sample.

## Quick start: simulation

PCMWriter currently targets Windows x64. From PowerShell in the repository root:

```powershell
.\install_lab.ps1
.\PCMWriter.bat
```

The setup script creates `.venv`, installs the simulation dependencies, copies `config.example.json` to the ignored local file `config.json`, and runs a self-test. The interface starts in simulation mode with hardware disarmed.

Equivalent commands:

```powershell
.\.venv\Scripts\python.exe -m pumpauto self-test
.\.venv\Scripts\python.exe -m pumpauto simulate
.\.venv\Scripts\python.exe -m pumpauto ui
```

## Safety model

PCMWriter applies software safeguards in addition to — never instead of — physical laser safety controls:

- hardware starts disarmed on every application launch;
- preflight must succeed before a session can be armed;
- sample power must be converted through a measured Stradus `PP` calibration without extrapolation;
- recipes are rejected outside configured pulse, power, point and XYZ limits;
- **Run readiness** checks the corrected trajectory, analysis ROI, disk space and armed state before devices are reserved;
- each stage move must reach its requested position within tolerance before exposure;
- an invalid oscilloscope capture stops the recipe without automatic re-exposure;
- **SAFE ALL** requests cancellation, AWG output OFF and Stradus emission OFF;
- shutdown attempts every device-safe action independently even if another device fails to close.

The first validation should always use low power, an empty stage or sacrificial sample, and direct observation of every commanded state.

## Configuration

Public defaults are stored in [config.example.json](config.example.json). The active `config.json` is local and ignored because it contains machine-specific resources, serial numbers and calibrations.

Important calibrations include:

- sample power to Stradus `PP`;
- stage origin, axis direction and usable XYZ range;
- camera pixel-to-stage transformation;
- camera scale in micrometres per pixel;
- spot radius at focus;
- focus plane over the sample.

Do not copy a calibrated `config.json` between setups without repeating the physical checks.

## Reproducible output

Each run is written under the configured results directory and includes:

- requested recipe and configuration snapshot;
- nominal, corrected and measured stage positions;
- calibrated optical power and pulse parameters;
- oscilloscope waveform and extracted pulse metrics;
- cropped before, after and change images;
- camera settings and colorimetric response;
- thermal-model inputs and predictions;
- completion or failure state in `manifest.json`;
- incremental point records in `points.jsonl`.

This preserves partial evidence if a run stops between points.

## Optical and thermal model

The default sample stack is:

```text
SiO2 cap (200 nm) / Sb2Se3 (40 nm) / Si (220 nm) / SiO2 BOX (3 um) / Si substrate
```

A transfer-matrix calculation estimates layer-resolved absorption. The transient solver uses an axisymmetric Gaussian heat source and models the first 20 um of the silicon substrate.

# Datos espectrales

- `sb2se3_amorphous.txt`: copia de `250618_32nm-Sb2Se3_withoutann.txt`.
- `sb2se3_crystalline.txt`: copia de `250630_32nm-Sb2Se3_ann.txt`.
- `instrument_response.csv`: espectro MNWHL4, transmision no polarizada DMSP550 a 45 grados y curvas Pixelink digitalizadas. Las eficiencias y transmisiones se expresan entre 0 y 1.

El calculo usa la dispersion de Si de M. A. Green, *Solar Energy Materials and Solar Cells* 92, 1305-1310 (2008), y la ecuacion de Sellmeier de SiO2 de I. H. Malitson, *JOSA* 55, 1205-1209 (1965).

Los indices de Sb2Se3 proceden de peliculas de 32 nm. El espesor simulado sigue siendo el de la capa del dispositivo configurada en `sample.optical_layers` (40 nm por defecto).

File: pumpauto/spectra/sb2se3_amorphous.txt
; WAVELENGTH MAT,_REFRACTIVE_INDEX MAT,_ABSORPTION
250,00000 1,60531 1,95166 
259,06040 1,69581 2,02504 
268,12081 1,79381 2,08847 
277,18121 1,89738 2,14265 
286,24161 2,00522 2,18722 
295,30201 2,11577 2,22176 
304,36242 2,22719 2,24618 
313,42282 2,33768 2,26102 
322,48322 2,44577 2,26740 
331,54362 2,55066 2,26669 
340,60403 2,65216 2,26021 
349,66443 2,75048 2,24891 
358,72483 2,84600 2,23334 
367,78523 2,93902 2,21373 
376,84564 3,02970 2,19014 
385,90604 3,11804 2,16251 
394,96644 3,20390 2,13083 
404,02685 3,28706 2,09513 
413,08725 3,36723 2,05548 
422,14765 3,44413 2,01206 
431,20805 3,51747 1,96509 
440,26846 3,58698 1,91485 
449,32886 3,65245 1,86166 
458,38926 3,71370 1,80588 
467,44966 3,77060 1,74787 
476,51007 3,82306 1,68803 
485,57047 3,87105 1,62674 
494,63087 3,91458 1,56436 
503,69128 3,95369 1,50125 
512,75168 3,98847 1,43777 
521,81208 4,01903 1,37422 
530,87248 4,04551 1,31090 
539,93289 4,06807 1,24808 
548,99329 4,08688 1,18599 
558,05369 4,10215 1,12484 
567,11409 4,11405 1,06483 
576,17450 4,12279 1,00610 
585,23490 4,12857 0,94879 
594,29530 4,13158 0,89302 
603,35570 4,13203 0,83887 
612,41611 4,13011 0,78642 
621,47651 4,12599 0,73573 
630,53691 4,11985 0,68683 
639,59732 4,11187 0,63976 
648,65772 4,10220 0,59453 
657,71812 4,09099 0,55115 
666,77852 4,07839 0,50962 
675,83893 4,06454 0,46993 
684,89933 4,04956 0,43207 
693,95973 4,03357 0,39602 
703,02013 4,01668 0,36175 
712,08054 3,99900 0,32926 
721,14094 3,98063 0,29850 
730,20134 3,96166 0,26945 
739,26174 3,94217 0,24208 
748,32215 3,92226 0,21636 
757,38255 3,90199 0,19226 
766,44295 3,88145 0,16974 
775,50336 3,86069 0,14878 
784,56376 3,83980 0,12934 
793,62416 3,81884 0,11140 
802,68456 3,79786 0,09492 
811,74497 3,77693 0,07988 
820,80537 3,75612 0,06624 
829,86577 3,73547 0,05399 
838,92617 3,71507 0,04309 
847,98658 3,69496 0,03352 
857,04698 3,67522 0,02525 
866,10738 3,65592 0,01826 
875,16779 3,63714 0,01252 
884,22819 3,61896 0,00801 
893,28859 3,60150 0,00470 
902,34899 3,58489 0,00258 
911,40940 3,56937 0,00162 
920,46980 3,55546 0,00148 
929,53020 3,54287 0,00138 
938,59060 3,53122 0,00128 
947,65101 3,52033 0,00119 
956,71141 3,51011 0,00110 
965,77181 3,50046 0,00102 
974,83221 3,49134 0,00094 
983,89262 3,48268 0,00087 
992,95302 3,47445 0,00079 
1002,01342 3,46661 0,00073 
1011,07383 3,45912 0,00066 
1020,13423 3,45197 0,00060 
1029,19463 3,44512 0,00055 
1038,25503 3,43856 0,00049 
1047,31544 3,43226 0,00044 
1056,37584 3,42622 0,00040 
1065,43624 3,42040 0,00035 
1074,49664 3,41481 0,00031 
1083,55705 3,40943 0,00027 
1092,61745 3,40424 0,00024 
1101,67785 3,39923 0,00021 
1110,73826 3,39440 0,00018 
1119,79866 3,38974 0,00015 
1128,85906 3,38523 0,00012 
1137,91946 3,38088 0,00010 
1146,97987 3,37666 0,00008 
1156,04027 3,37258 0,00006 
1165,10067 3,36863 0,00005 
1174,16107 3,36480 0,00004 
1183,22148 3,36109 0,00002 
1192,28188 3,35750 0,00002 
1201,34228 3,35401 0,00001 
1210,40268 3,35062 0,00000 
1219,46309 3,35006 0,00000 
1228,52349 3,34415 0,00000 
1237,58389 3,34105 0,00000 
1246,64430 3,33804 0,00000 
1255,70470 3,33512 0,00000 
1264,76510 3,33227 0,00000 
1273,82550 3,32951 0,00000 
1282,88591 3,32682 0,00000 
1291,94631 3,32419 0,00000 
1301,00671 3,32164 0,00000 
1310,06711 3,31916 0,00000 
1319,12752 3,31673 0,00000 
1328,18792 3,31437 0,00000 
1337,24832 3,31207 0,00000 
1346,30872 3,30983 0,00000 
1355,36913 3,30764 0,00000 
1364,42953 3,30550 0,00000 
1373,48993 3,30342 0,00000 
1382,55034 3,30138 0,00000 
1391,61074 3,29940 0,00000 
1400,67114 3,29746 0,00000 
1409,73154 3,29556 0,00000 
1418,79195 3,29371 0,00000 
1427,85235 3,29190 0,00000 
1436,91275 3,29013 0,00000 
1445,97315 3,28840 0,00000 
1455,03356 3,28671 0,00000 
1464,09396 3,28505 0,00000 
1473,15436 3,28343 0,00000 
1482,21477 3,28185 0,00000 
1491,27517 3,28030 0,00000 
1500,33557 3,27878 0,00000 
1509,39597 3,27730 0,00000 
1518,45638 3,27584 0,00000 
1527,51678 3,27442 0,00000 
1536,57718 3,27302 0,00000 
1545,63758 3,27165 0,00000 
1554,69799 3,27031 0,00000 
1563,75839 3,26900 0,00000 
1572,81879 3,26771 0,00000 
1581,87919 3,26645 0,00000 
1590,93960 3,26521 0,00000 
1600,00000 3,26400 0,00000

File: pumpauto/spectra/sb2se3_crystalline.txt
; WAVELENGTH MAT,_REFRACTIVE_INDEX MAT,_ABSORPTION
250,00000 1,35984 2,10311 
259,06040 1,40307 2,18494 
268,12081 1,45050 2,26924 
277,18121 1,50285 2,35566 
286,24161 1,56079 2,44377 
295,30201 1,62498 2,53301 
304,36242 1,69602 2,62277 
313,42282 1,77452 2,71229 
322,48322 1,86109 2,80070 
331,54362 1,95642 2,88686 
340,60403 2,06144 2,96873 
349,66443 2,17417 3,04334 
358,72483 2,29297 3,11098 
367,78523 2,41737 3,17139 
376,84564 2,54689 3,22401 
385,90604 2,68093 3,26819 
394,96644 2,81871 3,30324 
404,02685 2,95923 3,32853 
413,08725 3,10131 3,34361 
422,14765 3,24361 3,34826 
431,20805 3,38475 3,34254 
440,26846 3,52336 3,32686 
449,32886 3,65822 3,30190 
458,38926 3,78837 3,26856 
467,44966 3,91309 3,22790 
476,51007 4,03198 3,18100 
485,57047 4,14489 3,12885 
494,63087 4,25188 3,07235 
503,69128 4,35312 3,01222 
512,75168 4,44885 2,94903 
521,81208 4,53934 2,88320 
530,87248 4,62478 2,81504 
539,93289 4,70536 2,74480 
548,99329 4,78119 2,67268 
558,05369 4,85235 2,59885 
567,11409 4,91887 2,52351 
576,17450 4,98077 2,44686 
585,23490 5,03805 2,36909 
594,29530 5,09072 2,29047 
603,35570 5,13881 2,21122 
612,41611 5,18234 2,13161 
621,47651 5,22138 2,05191 
630,53691 5,25601 1,97237 
639,59732 5,28634 1,89327 
648,65772 5,31250 1,81483 
657,71812 5,33464 1,73729 
666,77852 5,35292 1,66086 
675,83893 5,36754 1,58574 
684,89933 5,37867 1,51208 
693,95973 5,38653 1,44003 
703,02013 5,39131 1,36973 
712,08054 5,39321 1,30126 
721,14094 5,39243 1,23472 
730,20134 5,38919 1,17017 
739,26174 5,38366 1,10766 
748,32215 5,37603 1,04722 
757,38255 5,36648 0,98885 
766,44295 5,35519 0,93259 
775,50336 5,34230 0,87840 
784,56376 5,32798 0,82629 
793,62416 5,31237 0,77623 
802,68456 5,29560 0,72820 
811,74497 5,27779 0,68215 
820,80537 5,25906 0,63806 
829,86577 5,23952 0,59588 
838,92617 5,21927 0,55557 
847,98658 5,19840 0,51708 
857,04698 5,17699 0,48037 
866,10738 5,15512 0,44539 
875,16779 5,13288 0,41210 
884,22819 5,11032 0,38044 
893,28859 5,08750 0,35038 
902,34899 5,06449 0,32186 
911,40940 5,04133 0,29484 
920,46980 5,01808 0,26927 
929,53020 4,99478 0,24512 
938,59060 4,97148 0,22234 
947,65101 4,94821 0,20090 
956,71141 4,92501 0,18074 
965,77181 4,90191 0,16184 
974,83221 4,87895 0,14416 
983,89262 4,85616 0,12766 
992,95302 4,83357 0,11231 
1002,01342 4,81121 0,09808 
1011,07383 4,78910 0,08493 
1020,13423 4,76727 0,07284 
1029,19463 4,74575 0,06178 
1038,25503 4,72456 0,05171 
1047,31544 4,70373 0,04262 
1056,37584 4,68329 0,03448 
1065,43624 4,66327 0,02726 
1074,49664 4,64369 0,02094 
1083,55705 4,62459 0,01549 
1092,61745 4,60599 0,01090 
1101,67785 4,58796 0,00715 
1110,73826 4,57052 0,00420 
1119,79866 4,55373 0,00205 
1128,85906 4,53769 0,00068 
1137,91946 4,52251 0,00005 
1146,97987 4,50851 0,00000 
1156,04027 4,49556 0,00000 
1165,10067 4,48339 0,00000 
1174,16107 4,47186 0,00000 
1183,22148 4,46091 0,00000 
1192,28188 4,45046 0,00000 
1201,34228 4,44047 0,00000 
1210,40268 4,43091 0,00000 
1219,46309 4,42174 0,00000 
1228,52349 4,41293 0,00000 
1237,58389 4,40445 0,00000 
1246,64430 4,39629 0,00000 
1255,70470 4,38842 0,00000 
1264,76510 4,38083 0,00000 
1273,82550 4,37350 0,00000 
1282,88591 4,36642 0,00000 
1291,94631 4,35957 0,00000 
1301,00671 4,35294 0,00000 
1310,06711 4,34652 0,00000 
1319,12752 4,34030 0,00000 
1328,18792 4,33427 0,00000 
1337,24832 4,32842 0,00000 
1346,30872 4,32275 0,00000 
1355,36913 4,31723 0,00000 
1364,42953 4,31188 0,00000 
1373,48993 4,30667 0,00000 
1382,55034 4,30161 0,00000 
1391,61074 4,29669 0,00000 
1400,67114 4,29190 0,00000 
1409,73154 4,28724 0,00000 
1418,79195 4,28270 0,00000 
1427,85235 4,27827 0,00000 
1436,91275 4,27396 0,00000 
1445,97315 4,26976 0,00000 
1455,03356 4,26567 0,00000 
1464,09396 4,26167 0,00000 
1473,15436 4,25778 0,00000 
1482,21477 4,25397 0,00000 
1491,27517 4,25026 0,00000 
1500,33557 4,24664 0,00000 
1509,39597 4,24310 0,00000 
1518,45638 4,23964 0,00000 
1527,51678 4,23626 0,00000 
1536,57718 4,23295 0,00000 
1545,63758 4,22972 0,00000 
1554,69799 4,22657 0,00000 
1563,75839 4,22348 0,00000 
1572,81879 4,22046 0,00000 
1581,87919 4,21750 0,00000 
1590,93960 4,21461 0,00000 
1600,00000 4,21177 0,00000
